Repository: elmoose/CompressedSensing4MaterialsScience

File: project_data/WGS_Catalyst_Data_4316_Mpct_Descriptors.csv (part 1 of 49)
Total # of Data,Pt,Au,Ru,Rh,Ir,Cu,Pd,IWI,WI,CI,SI,SGP,CP,HDP,UGC,SCT,FSP,ME,DP,Calc T (oC),Calc T. (hr),Al2O3,MgO,CeO2,TiO2,ZEO,MnO,Y2O3,ZrO2,HAP,ACC,Tb4O7,HfO2,La2O3,Co3O4,ThO2,SiO2,Fe2O3,Sm2O3,Gd2O3,Yb2O3,CaO,YSZ,Li,Ce,Co,Mg,Fe,Mn,Zr,K,Ni,Ca,Cs,V,Rb,Y,Na,La,Gd,Yb,Zn,Re,Ti,Cr,Ho,Nd,Tm,Sm,Er,Sr,Temperature (C),H2 vol.%,O2 vol.%,CO vol.%,H2O vol.%,CO2 vol.%,CH4 vol.%,TOS (min),F/W (mg.min/ml),Metal_Radius_Kittel,Metal_EN_Allen,Metal_Atomic_Num,Metal_T_melt,Metal_VE_Villars,Metal_Atomic_Wt,Metal_Group,Metal_Period,Metal_Density,Metal_T_boiling,Promo_Radius_Kittel,Promo_EN_Allen,Promo_Atomic_Num,Promo_T_melt,Promo_VE_Villars,Promo_Atomic_Wt,Promo_Group,Promo_Period,Promo_Density,Promo_T_boiling,CO_Conversion
1,0.0,0.8749273686540919,0.0,0.0,0.0,0.0,0.0,0,0,0,0,0,0,0,0,0,0,0,1,25,0,0.0,0.0,99.12507263134592,0.0,0.0,0.0,0.0,0.0,0.0,0.0,0.0,0.0,0.0,0.0,0.0,0.0,0.0,0.0,0.0,0.0,0.0,0.0,0.0,0.0,0.0,0.0,0.0,0.0,0.0,0.0,0.0,0.0,0.0,0.0,0.0,0.0,0.0,0.0,0.0,0.0,0.0,0.0,0.0,0.0,0.0,0.0,0.0,0.0,0.0,0.0,140,0,0,4.498,30.6,0,0,60,2,1.44,1.92,79.0,1337.58,11.0,196.966569,11.0,6.0,19.282,3129.0,0.0,0.0,0.0,0.0,0.0,0.0,0.0,0.0,0.0,0.0,7.6
2,0.0,2.631430994825468,0.0,0.0,0.0,0.0,0.0,0,0,0,0,0,0,0,0,0,0,0,1,25,0,0.0,0.0,97.36856900517455,0.0,0.0,0.0,0.0,0.0,0.0,0.0,0.0,0.0,0.0,0.0,0.0,0.0,0.0,0.0,0.0,0.0,0.0,0.0,0.0,0.0,0.0,0.0,0.0,0.0,0.0,0.0,0.0,0.0,0.0,0.0,0.0,0.0,0.0,0.0,0.0,0.0,0.0,0.0,0.0,0.0,0.0,0.0,0.0,0.0,0.0,0.0,140,0,0,4.498,30.6,0,0,60,2,1.44,1.92,79.0,1337.58,11.0,196.966569,11.0,6.0,19.282,3129.0,0.0,0.0,0.0,0.0,0.0,0.0,0.0,0.0,0.0,0.0,11.1
3,0.0,4.3968560901733795,0.0,0.0,0.0,0.0,0.0,0,0,0,0,0,0,0,0,0,0,0,1,25,0,0.0,0.0,95.60314390982661,0.0,0.0,0.0,0.0,0.0,0.0,0.0,0.0,0.0,0.0,0.0,0.0,0.0,0.0,0.0,0.0,0.0,0.0,0.0,0.0,0.0,0.0,0.0,0.0,0.0,0.0,0.0,0.0,0.0,0.0,0.0,0.0,0.0,0.0,0.0,0.0,0.0,0.0,0.0,0.0,0.0,0.0,0.0,0.0,0.0,0.0,0.0,140,0,0,4.498,30.6,0,0,60,2,1.44,1.92,79.0,1337.58,11.0,196.966569,11.0,6.0,19.282,3129.0,0.0,0.0,0.0,0.0,0.0,0.0,0.0,0.0,0.0,0.0,18
4,0.0,0.8749273686540919,0.0,0.0,0.0,0.0,0.0,0,0,0,0,0,0,0,0,0,0,0,1,25,0,0.0,0.0,99.12507263134592,0.0,0.0,0.0,0.0,0.0,0.0,0.0,0.0,0.0,0.0,0.0,0.0,0.0,0.0,0.0,0.0,0.0,0.0,0.0,0.0,0.0,0.0,0.0,0.0,0.0,0.0,0.0,0.0,0.0,0.0,0.0,0.0,0.0,0.0,0.0,0.0,0.0,0.0,0.0,0.0,0.0,0.0,0.0,0.0,0.0,0.0,0.0,170,0,0,4.498,30.6,0,0,60,2,1.44,1.92,79.0,1337.58,11.0,196.966569,11.0,6.0,19.282,3129.0,0.0,0.0,0.0,0.0,0.0,0.0,0.0,0.0,0.0,0.0,13.2
5,0.0,2.631430994825468,0.0,0.0,0.0,0.0,0.0,0,0,0,0,0,0,0,0,0,0,0,1,25,0,0.0,0.0,97.36856900517455,0.0,0.0,0.0,0.0,0.0,0.0,0.0,0.0,0.0,0.0,0.0,0.0,0.0,0.0,0.0,0.0,0.0,0.0,0.0,0.0,0.0,0.0,0.0,0.0,0.0,0.0,0.0,0.0,0.0,0.0,0.0,0.0,0.0,0.0,0.0,0.0,0.0,0.0,0.0,0.0,0.0,0.0,0.0,0.0,0.0,0.0,0.0,170,0,0,4.498,30.6,0,0,60,2,1.44,1.92,79.0,1337.58,11.0,196.966569,11.0,6.0,19.282,3129.0,0.0,0.0,0.0,0.0,0.0,0.0,0.0,0.0,0.0,0.0,26.3
6,0.0,4.3968560901733795,0.0,0.0,0.0,0.0,0.0,0,0,0,0,0,0,0,0,0,0,0,1,25,0,0.0,0.0,95.60314390982661,0.0,0.0,0.0,0.0,0.0,0.0,0.0,0.0,0.0,0.0,0.0,0.0,0.0,0.0,0.0,0.0,0.0,0.0,0.0,0.0,0.0,0.0,0.0,0.0,0.0,0.0,0.0,0.0,0.0,0.0,0.0,0.0,0.0,0.0,0.0,0.0,0.0,0.0,0.0,0.0,0.0,0.0,0.0,0.0,0.0,0.0,0.0,170,0,0,4.498,30.6,0,0,60,2,1.44,1.92,79.0,1337.58,11.0,196.966569,11.0,6.0,19.282,3129.0,0.0,0.0,0.0,0.0,0.0,0.0,0.0,0.0,0.0,0.0,32.1
7,0.0,0.8749273686540919,0.0,0.0,0.0,0.0,0.0,0,0,0,0,0,0,0,0,0,0,0,1,25,0,0.0,0.0,99.12507263134592,0.0,0.0,0.0,0.0,0.0,0.0,0.0,0.0,0.0,0.0,0.0,0.0,0.0,0.0,0.0,0.0,0.0,0.0,0.0,0.0,0.0,0.0,0.0,0.0,0.0,0.0,0.0,0.0,0.0,0.0,0.0,0.0,0.0,0.0,0.0,0.0,0.0,0.0,0.0,0.0,0.0,0.0,0.0,0.0,0.0,0.0,0.0,200,0,0,4.498,30.6,0,0,60,2,1.44,1.92,79.0,1337.58,11.0,196.966569,11.0,6.0,19.282,3129.0,0.0,0.0,0.0,0.0,0.0,0.0,0.0,0.0,0.0,0.0,25.6
8,0.0,2.631430994825468,0.0,0.0,0.0,0.0,0.0,0,0,0,0,0,0,0,0,0,0,0,1,25,0,0.0,0.0,97.36856900517455,0.0,0.0,0.0,0.0,0.0,0.0,0.0,0.0,0.0,0.0,0.0,0.0,0.0,0.0,0.0,0.0,0.0,0.0,0.0,0.0,0.0,0.0,0.0,0.0,0.0,0.0,0.0,0.0,0.0,0.0,0.0,0.0,0.0,0.0,0.0,0.0,0.0,0.0,0.0,0.0,0.0,0.0,0.0,0.0,0.0,0.0,0.0,200,0,0,4.498,30.6,0,0,60,2,1.44,1.92,79.0,1337.58,11.0,196.966569,11.0,6.0,19.282,3129.0,0.0,0.0,0.0,0.0,0.0,0.0,0.0,0.0,0.0,0.0,49.4
9,0.0,4.3968560901733795,0.0,0.0,0.0,0.0,0.0,0,0,0,0,0,0,0,0,0,0,0,1,25,0,0.0,0.0,95.60314390982661,0.0,0.0,0.0,0.0,0.0,0.0,0.0,0.0,0.0,0.0,0.0,0.0,0.0,0.0,0.0,0.0,0.0,0.0,0.0,0.0,0.0,0.0,0.0,0.0,0.0,0.0,0.0,0.0,0.0,0.0,0.0,0.0,0.0,0.0,0.0,0.0,0.0,0.0,0.0,0.0,0.0,0.0,0.0,0.0,0.0,0.0,0.0,200,0,0,4.498,30.6,0,0,60,2,1.44,1.92,79.0,1337.58,11.0,196.966569,11.0,6.0,19.282,3129.0,0.0,0.0,0.0,0.0,0.0,0.0,0.0,0.0,0.0,0.0,53.5
10,0.0,0.8749273686540919,0.0,0.0,0.0,0.0,0.0,0,0,0,0,0,0,0,0,0,0,0,1,25,0,0.0,0.0,99.12507263134592,0.0,0.0,0.0,0.0,0.0,0.0,0.0,0.0,0.0,0.0,0.0,0.0,0.0,0.0,0.0,0.0,0.0,0.0,0.0,0.0,0.0,0.0,0.0,0.0,0.0,0.0,0.0,0.0,0.0,0.0,0.0,0.0,0.0,0.0,0.0,0.0,0.0,0.0,0.0,0.0,0.0,0.0,0.0,0.0,0.0,0.0,0.0,230,0,0,4.498,30.6,0,0,60,2,1.44,1.92,79.0,1337.58,11.0,196.966569,11.0,6.0,19.282,3129.0,0.0,0.0,0.0,0.0,0.0,0.0,0.0,0.0,0.0,0.0,58.9
11,0.0,2.631430994825468,0.0,0.0,0.0,0.0,0.0,0,0,0,0,0,0,0,0,0,0,0,1,25,0,0.0,0.0,97.36856900517455,0.0,0.0,0.0,0.0,0.0,0.0,0.0,0.0,0.0,0.0,0.0,0.0,0.0,0.0,0.0,0.0,0.0,0.0,0.0,0.0,0.0,0.0,0.0,0.0,0.0,0.0,0.0,0.0,0.0,0.0,0.0,0.0,0.0,0.0,0.0,0.0,0.0,0.0,0.0,0.0,0.0,0.0,0.0,0.0,0.0,0.0,0.0,230,0,0,4.498,30.6,0,0,60,2,1.44,1.92,79.0,1337.58,11.0,196.966569,11.0,6.0,19.282,3129.0,0.0,0.0,0.0,0.0,0.0,0.0,0.0,0.0,0.0,0.0,69.1
12,0.0,4.3968560901733795,0.0,0.0,0.0,0.0,0.0,0,0,0,0,0,0,0,0,0,0,0,1,25,0,0.0,0.0,95.60314390982661,0.0,0.0,0.0,0.0,0.0,0.0,0.0,0.0,0.0,0.0,0.0,0.0,0.0,0.0,0.0,0.0,0.0,0.0,0.0,0.0,0.0,0.0,0.0,0.0,0.0,0.0,0.0,0.0,0.0,0.0,0.0,0.0,0.0,0.0,0.0,0.0,0.0,0.0,0.0,0.0,0.0,0.0,0.0,0.0,0.0,0.0,0.0,230,0,0,4.498,30.6,0,0,60,2,1.44,1.92,79.0,1337.58,11.0,196.966569,11.0,6.0,19.282,3129.0,0.0,0.0,0.0,0.0,0.0,0.0,0.0,0.0,0.0,0.0,76.4
13,0.0,0.8749273686540919,0.0,0.0,0.0,0.0,0.0,0,0,0,0,0,0,0,0,0,0,0,1,25,0,0.0,0.0,99.12507263134592,0.0,0.0,0.0,0.0,0.0,0.0,0.0,0.0,0.0,0.0,0.0,0.0,0.0,0.0,0.0,0.0,0.0,0.0,0.0,0.0,0.0,0.0,0.0,0.0,0.0,0.0,0.0,0.0,0.0,0.0,0.0,0.0,0.0,0.0,0.0,0.0,0.0,0.0,0.0,0.0,0.0,0.0,0.0,0.0,0.0,0.0,0.0,260,0,0,4.498,30.6,0,0,60,2,1.44,1.92,79.0,1337.58,11.0,196.966569,11.0,6.0,19.282,3129.0,0.0,0.0,0.0,0.0,0.0,0.0,0.0,0.0,0.0,0.0,81
14,0.0,2.631430994825468,0.0,0.0,0.0,0.0,0.0,0,0,0,0,0,0,0,0,0,0,0,1,25,0,0.0,0.0,97.36856900517455,0.0,0.0,0.0,0.0,0.0,0.0,0.0,0.0,0.0,0.0,0.0,0.0,0.0,0.0,0.0,0.0,0.0,0.0,0.0,0.0,0.0,0.0,0.0,0.0,0.0,0.0,0.0,0.0,0.0,0.0,0.0,0.0,0.0,0.0,0.0,0.0,0.0,0.0,0.0,0.0,0.0,0.0,0.0,0.0,0.0,0.0,0.0,260,0,0,4.498,30.6,0,0,60,2,1.44,1.92,79.0,1337.58,11.0,196.966569,11.0,6.0,19.282,3129.0,0.0,0.0,0.0,0.0,0.0,0.0,0.0,0.0,0.0,0.0,87.5
15,0.0,4.3968560901733795,0.0,0.0,0.0,0.0,0.0,0,0,0,0,0,0,0,0,0,0,0,1,25,0,0.0,0.0,95.60314390982661,0.0,0.0,0.0,0.0,0.0,0.0,0.0,0.0,0.0,0.0,0.0,0.0,0.0,0.0,0.0,0.0,0.0,0.0,0.0,0.0,0.0,0.0,0.0,0.0,0.0,0.0,0.0,0.0,0.0,0.0,0.0,0.0,0.0,0.0,0.0,0.0,0.0,0.0,0.0,0.0,0.0,0.0,0.0,0.0,0.0,0.0,0.0,260,0,0,4.498,30.6,0,0,60,2,1.44,1.92,79.0,1337.58,11.0,196.966569,11.0,6.0,19.282,3129.0,0.0,0.0,0.0,0.0,0.0,0.0,0.0,0.0,0.0,0.0,89.7
16,0.0,0.8749273686540919,0.0,0.0,0.0,0.0,0.0,0,0,0,0,0,0,0,0,0,0,0,1,25,0,0.0,0.0,99.12507263134592,0.0,0.0,0.0,0.0,0.0,0.0,0.0,0.0,0.0,0.0,0.0,0.0,0.0,0.0,0.0,0.0,0.0,0.0,0.0,0.0,0.0,0.0,0.0,0.0,0.0,0.0,0.0,0.0,0.0,0.0,0.0,0.0,0.0,0.0,0.0,0.0,0.0,0.0,0.0,0.0,0.0,0.0,0.0,0.0,0.0,0.0,0.0,290,0,0,4.498,30.6,0,0,60,2,1.44,1.92,79.0,1337.58,11.0,196.966569,11.0,6.0,19.282,3129.0,0.0,0.0,0.0,0.0,0.0,0.0,0.0,0.0,0.0,0.0,90
17,0.0,2.631430994825468,0.0,0.0,0.0,0.0,0.0,0,0,0,0,0,0,0,0,0,0,0,1,25,0,0.0,0.0,97.36856900517455,0.0,0.0,0.0,0.0,0.0,0.0,0.0,0.0,0.0,0.0,0.0,0.0,0.0,0.0,0.0,0.0,0.0,0.0,0.0,0.0,0.0,0.0,0.0,0.0,0.0,0.0,0.0,0.0,0.0,0.0,0.0,0.0,0.0,0.0,0.0,0.0,0.0,0.0,0.0,0.0,0.0,0.0,0.0,0.0,0.0,0.0,0.0,290,0,0,4.498,30.6,0,0,60,2,1.44,1.92,79.0,1337.58,11.0,196.966569,11.0,6.0,19.282,3129.0,0.0,0.0,0.0,0.0,0.0,0.0,0.0,0.0,0.0,0.0,93.2
18,0.0,4.3968560901733795,0.0,0.0,0.0,0.0,0.0,0,0,0,0,0,0,0,0,0,0,0,1,25,0,0.0,0.0,95.60314390982661,0.0,0.0,0.0,0.0,0.0,0.0,0.0,0.0,0.0,0.0,0.0,0.0,0.0,0.0,0.0,0.0,0.0,0.0,0.0,0.0,0.0,0.0,0.0,0.0,0.0,0.0,0.0,0.0,0.0,0.0,0.0,0.0,0.0,0.0,0.0,0.0,0.0,0.0,0.0,0.0,0.0,0.0,0.0,0.0,0.0,0.0,0.0,290,0,0,4.498,30.6,0,0,60,2,1.44,1.92,79.0,1337.58,11.0,196.966569,11.0,6.0,19.282,3129.0,0.0,0.0,0.0,0.0,0.0,0.0,0.0,0.0,0.0,0.0,94.9
19,0.0,0.8749273686540919,0.0,0.0,0.0,0.0,0.0,0,0,0,0,0,0,0,0,0,0,0,1,25,0,0.0,0.0,99.12507263134592,0.0,0.0,0.0,0.0,0.0,0.0,0.0,0.0,0.0,0.0,0.0,0.0,0.0,0.0,0.0,0.0,0.0,0.0,0.0,0.0,0.0,0.0,0.0,0.0,0.0,0.0,0.0,0.0,0.0,0.0,0.0,0.0,0.0,0.0,0.0,0.0,0.0,0.0,0.0,0.0,0.0,0.0,0.0,0.0,0.0,0.0,0.0,320,0,0,4.498,30.6,0,0,60,2,1.44,1.92,79.0,1337.58,11.0,196.966569,11.0,6.0,19.282,3129.0,0.0,0.0,0.0,0.0,0.0,0.0,0.0,0.0,0.0,0.0,92
20,0.0,2.631430994825468,0.0,0.0,0.0,0.0,0.0,0,0,0,0,0,0,0,0,0,0,0,1,25,0,0.0,0.0,97.36856900517455,0.0,0.0,0.0,0.0,0.0,0.0,0.0,0.0,0.0,0.0,0.0,0.0,0.0,0.0,0.0,0.0,0.0,0.0,0.0,0.0,0.0,0.0,0.0,0.0,0.0,0.0,0.0,0.0,0.0,0.0,0.0,0.0,0.0,0.0,0.0,0.0,0.0,0.0,0.0,0.0,0.0,0.0,0.0,0.0,0.0,0.0,0.0,320,0,0,4.498,30.6,0,0,60,2,1.44,1.92,79.0,1337.58,11.0,196.966569,11.0,6.0,19.282,3129.0,0.0,0.0,0.0,0.0,0.0,0.0,0.0,0.0,0.0,0.0,93.3
21,0.0,4.3968560901733795,0.0,0.0,0.0,0.0,0.0,0,0,0,0,0,0,0,0,0,0,0,1,25,0,0.0,0.0,95.60314390982661,0.0,0.0,0.0,0.0,0.0,0.0,0.0,0.0,0.0,0.0,0.0,0.0,0.0,0.0,0.0,0.0,0.0,0.0,0.0,0.0,0.0,0.0,0.0,0.0,0.0,0.0,0.0,0.0,0.0,0.0,0.0,0.0,0.0,0.0,0.0,0.0,0.0,0.0,0.0,0.0,0.0,0.0,0.0,0.0,0.0,0.0,0.0,320,0,0,4.498,30.6,0,0,60,2,1.44,1.92,79.0,1337.58,11.0,196.966569,11.0,6.0,19.282,3129.0,0.0,0.0,0.0,0.0,0.0,0.0,0.0,0.0,0.0,0.0,95.8
22,0.0,0.8749273686540919,0.0,0.0,0.0,0.0,0.0,0,0,0,0,0,0,0,0,0,0,0,1,25,0,0.0,0.0,99.12507263134592,0.0,0.0,0.0,0.0,0.0,0.0,0.0,0.0,0.0,0.0,0.0,0.0,0.0,0.0,0.0,0.0,0.0,0.0,0.0,0.0,0.0,0.0,0.0,0.0,0.0,0.0,0.0,0.0,0.0,0.0,0.0,0.0,0.0,0.0,0.0,0.0,0.0,0.0,0.0,0.0,0.0,0.0,0.0,0.0,0.0,0.0,0.0,350,0,0,4.498,30.6,0,0,60,2,1.44,1.92,79.0,1337.58,11.0,196.966569,11.0,6.0,19.282,3129.0,0.0,0.0,0.0,0.0,0.0,0.0,0.0,0.0,0.0,0.0,93.1
23,0.0,2.631430994825468,0.0,0.0,0.0,0.0,0.0,0,0,0,0,0,0,0,0,0,0,0,1,25,0,0.0,0.0,97.36856900517455,0.0,0.0,0.0,0.0,0.0,0.0,0.0,0.0,0.0,0.0,0.0,0.0,0.0,0.0,0.0,0.0,0.0,0.0,0.0,0.0,0.0,0.0,0.0,0.0,0.0,0.0,0.0,0.0,0.0,0.0,0.0,0.0,0.0,0.0,0.0,0.0,0.0,0.0,0.0,0.0,0.0,0.0,0.0,0.0,0.0,0.0,0.0,350,0,0,4.498,30.6,0,0,60,2,1.44,1.92,79.0,1337.58,11.0,196.966569,11.0,6.0,19.282,3129.0,0.0,0.0,0.0,0.0,0.0,0.0,0.0,0.0,0.0,0.0,93.3
24,0.0,4.3968560901733795,0.0,0.0,0.0,0.0,0.0,0,0,0,0,0,0,0,0,0,0,0,1,25,0,0.0,0.0,95.60314390982661,0.0,0.0,0.0,0.0,0.0,0.0,0.0,0.0,0.0,0.0,0.0,0.0,0.0,0.0,0.0,0.0,0.0,0.0,0.0,0.0,0.0,0.0,0.0,0.0,0.0,0.0,0.0,0.0,0.0,0.0,0.0,0.0,0.0,0.0,0.0,0.0,0.0,0.0,0.0,0.0,0.0,0.0,0.0,0.0,0.0,0.0,0.0,350,0,0,4.498,30.6,0,0,60,2,1.44,1.92,79.0,1337.58,11.0,196.966569,11.0,6.0,19.282,3129.0,0.0,0.0,0.0,0.0,0.0,0.0,0.0,0.0,0.0,0.0,95.8
25,0.0,0.8749273686540919,0.0,0.0,0.0,0.0,0.0,0,0,0,0,0,0,0,0,0,0,0,1,25,0,0.0,0.0,99.12507263134592,0.0,0.0,0.0,0.0,0.0,0.0,0.0,0.0,0.0,0.0,0.0,0.0,0.0,0.0,0.0,0.0,0.0,0.0,0.0,0.0,0.0,0.0,0.0,0.0,0.0,0.0,0.0,0.0,0.0,0.0,0.0,0.0,0.0,0.0,0.0,0.0,0.0,0.0,0.0,0.0,0.0,0.0,0.0,0.0,0.0,0.0,0.0,200,0,0,4.498,30.6,0,0,60,2,1.44,1.92,79.0,1337.58,11.0,196.966569,11.0,6.0,19.282,3129.0,0.0,0.0,0.0,0.0,0.0,0.0,0.0,0.0,0.0,0.0,57.7
26,0.0,0.8749273686540919,0.0,0.0,0.0,0.0,0.0,0,0,0,0,0,0,0,0,0,0,0,1,25,0,0.0,0.0,99.12507263134592,0.0,0.0,0.0,0.0,0.0,0.0,0.0,0.0,0.0,0.0,0.0,0.0,0.0,0.0,0.0,0.0,0.0,0.0,0.0,0.0,0.0,0.0,0.0,0.0,0.0,0.0,0.0,0.0,0.0,0.0,0.0,0.0,0.0,0.0,0.0,0.0,0.0,0.0,0.0,0.0,0.0,0.0,0.0,0.0,0.0,0.0,0.0,200,0,0,4.498,30.6,0,0,60,1.04,1.44,1.92,79.0,1337.58,11.0,196.966569,11.0,6.0,19.282,3129.0,0.0,0.0,0.0,0.0,0.0,0.0,0.0,0.0,0.0,0.0,40.2
27,0.0,0.8749273686540919,0.0,0.0,0.0,0.0,0.0,0,0,0,0,0,0,0,0,0,0,0,1,25,0,0.0,0.0,99.12507263134592,0.0,0.0,0.0,0.0,0.0,0.0,0.0,0.0,0.0,0.0,0.0,0.0,0.0,0.0,0.0,0.0,0.0,0.0,0.0,0.0,0.0,0.0,0.0,0.0,0.0,0.0,0.0,0.0,0.0,0.0,0.0,0.0,0.0,0.0,0.0,0.0,0.0,0.0,0.0,0.0,0.0,0.0,0.0,0.0,0.0,0.0,0.0,200,0,0,4.498,30.6,0,0,60,0.69,1.44,1.92,79.0,1337.58,11.0,196.966569,11.0,6.0,19.282,3129.0,0.0,0.0,0.0,0.0,0.0,0.0,0.0,0.0,0.0,0.0,30.1
28,0.0,0.8749273686540919,0.0,0.0,0.0,0.0,0.0,0,0,0,0,0,0,0,0,0,0,0,1,25,0,0.0,0.0,99.12507263134592,0.0,0.0,0.0,0.0,0.0,0.0,0.0,0.0,0.0,0.0,0.0,0.0,0.0,0.0,0.0,0.0,0.0,0.0,0.0,0.0,0.0,0.0,0.0,0.0,0.0,0.0,0.0,0.0,0.0,0.0,0.0,0.0,0.0,0.0,0.0,0.0,0.0,0.0,0.0,0.0,0.0,0.0,0.0,0.0,0.0,0.0,0.0,230,0,0,4.498,30.6,0,0,60,2,1.44,1.92,79.0,1337.58,11.0,196.966569,11.0,6.0,19.282,3129.0,0.0,0.0,0.0,0.0,0.0,0.0,0.0,0.0,0.0,0.0,74.6
29,0.0,0.8749273686540919,0.0,0.0,0.0,0.0,0.0,0,0,0,0,0,0,0,0,0,0,0,1,25,0,0.0,0.0,99.12507263134592,0.0,0.0,0.0,0.0,0.0,0.0,0.0,0.0,0.0,0.0,0.0,0.0,0.0,0.0,0.0,0.0,0.0,0.0,0.0,0.0,0.0,0.0,0.0,0.0,0.0,0.0,0.0,0.0,0.0,0.0,0.0,0.0,0.0,0.0,0.0,0.0,0.0,0.0,0.0,0.0,0.0,0.0,0.0,0.0,0.0,0.0,0.0,230,0,0,4.498,30.6,0,0,60,1.04,1.44,1.92,79.0,1337.58,11.0,196.966569,11.0,6.0,19.282,3129.0,0.0,0.0,0.0,0.0,0.0,0.0,0.0,0.0,0.0,0.0,64.6
30,0.0,0.8749273686540919,0.0,0.0,0.0,0.0,0.0,0,0,0,0,0,0,0,0,0,0,0,1,25,0,0.0,0.0,99.12507263134592,0.0,0.0,0.0,0.0,0.0,0.0,0.0,0.0,0.0,0.0,0.0,0.0,0.0,0.0,0.0,0.0,0.0,0.0,0.0,0.0,0.0,0.0,0.0,0.0,0.0,0.0,0.0,0.0,0.0,0.0,0.0,0.0,0.0,0.0,0.0,0.0,0.0,0.0,0.0,0.0,0.0,0.0,0.0,0.0,0.0,0.0,0.0,230,0,0,4.498,30.6,0,0,60,0.69,1.44,1.92,79.0,1337.58,11.0,196.966569,11.0,6.0,19.282,3129.0,0.0,0.0,0.0,0.0,0.0,0.0,0.0,0.0,0.0,0.0,54.7
31,0.0,0.8749273686540919,0.0,0.0,0.0,0.0,0.0,0,0,0,0,0,0,0,0,0,0,0,1,25,0,0.0,0.0,99.12507263134592,0.0,0.0,0.0,0.0,0.0,0.0,0.0,0.0,0.0,0.0,0.0,0.0,0.0,0.0,0.0,0.0,0.0,0.0,0.0,0.0,0.0,0.0,0.0,0.0,0.0,0.0,0.0,0.0,0.0,0.0,0.0,0.0,0.0,0.0,0.0,0.0,0.0,0.0,0.0,0.0,0.0,0.0,0.0,0.0,0.0,0.0,0.0,260,0,0,4.498,30.6,0,0,60,2,1.44,1.92,79.0,1337.58,11.0,196.966569,11.0,6.0,19.282,3129.0,0.0,0.0,0.0,0.0,0.0,0.0,0.0,0.0,0.0,0.0,85
32,0.0,0.8749273686540919,0.0,0.0,0.0,0.0,0.0,0,0,0,0,0,0,0,0,0,0,0,1,25,0,0.0,0.0,99.12507263134592,0.0,0.0,0.0,0.0,0.0,0.0,0.0,0.0,0.0,0.0,0.0,0.0,0.0,0.0,0.0,0.0,0.0,0.0,0.0,0.0,0.0,0.0,0.0,0.0,0.0,0.0,0.0,0.0,0.0,0.0,0.0,0.0,0.0,0.0,0.0,0.0,0.0,0.0,0.0,0.0,0.0,0.0,0.0,0.0,0.0,0.0,0.0,260,0,0,4.498,30.6,0,0,60,1.04,1.44,1.92,79.0,1337.58,11.0,196.966569,11.0,6.0,19.282,3129.0,0.0,0.0,0.0,0.0,0.0,0.0,0.0,0.0,0.0,0.0,75.5
33,0.0,0.8749273686540919,0.0,0.0,0.0,0.0,0.0,0,0,0,0,0,0,0,0,0,0,0,1,25,0,0.0,0.0,99.12507263134592,0.0,0.0,0.0,0.0,0.0,0.0,0.0,0.0,0.0,0.0,0.0,0.0,0.0,0.0,0.0,0.0,0.0,0.0,0.0,0.0,0.0,0.0,0.0,0.0,0.0,0.0,0.0,0.0,0.0,0.0,0.0,0.0,0.0,0.0,0.0,0.0,0.0,0.0,0.0,0.0,0.0,0.0,0.0,0.0,0.0,0.0,0.0,260,0,0,4.498,30.6,0,0,60,0.69,1.44,1.92,79.0,1337.58,11.0,196.966569,11.0,6.0,19.282,3129.0,0.0,0.0,0.0,0.0,0.0,0.0,0.0,0.0,0.0,0.0,71.3
34,0.0,2.631430994825468,0.0,0.0,0.0,0.0,0.0,0,0,0,0,0,0,0,0,0,0,0,1,25,0,0.0,0.0,97.36856900517455,0.0,0.0,0.0,0.0,0.0,0.0,0.0,0.0,0.0,0.0,0.0,0.0,0.0,0.0,0.0,0.0,0.0,0.0,0.0,0.0,0.0,0.0,0.0,0.0,0.0,0.0,0.0,0.0,0.0,0.0,0.0,0.0,0.0,0.0,0.0,0.0,0.0,0.0,0.0,0.0,0.0,0.0,0.0,0.0,0.0,0.0,0.0,200,0,0,4.498,30.6,0,0,60,2,1.44,1.92,79.0,1337.58,11.0,196.966569,11.0,6.0,19.282,3129.0,0.0,0.0,0.0,0.0,0.0,0.0,0.0,0.0,0.0,0.0,72.2
35,0.0,2.631430994825468,0.0,0.0,0.0,0.0,0.0,0,0,0,0,0,0,0,0,0,0,0,1,25,0,0.0,0.0,97.36856900517455,0.0,0.0,0.0,0.0,0.0,0.0,0.0,0.0,0.0,0.0,0.0,0.0,0.0,0.0,0.0,0.0,0.0,0.0,0.0,0.0,0.0,0.0,0.0,0.0,0.0,0.0,0.0,0.0,0.0,0.0,0.0,0.0,0.0,0.0,0.0,0.0,0.0,0.0,0.0,0.0,0.0,0.0,0.0,0.0,0.0,0.0,0.0,200,0,0,4.498,30.6,0,0,60,1.04,1.44,1.92,79.0,1337.58,11.0,196.966569,11.0,6.0,19.282,3129.0,0.0,0.0,0.0,0.0,0.0,0.0,0.0,0.0,0.0,0.0,51.2
36,0.0,2.631430994825468,0.0,0.0,0.0,0.0,0.0,0,0,0,0,0,0,0,0,0,0,0,1,25,0,0.0,0.0,97.36856900517455,0.0,0.0,0.0,0.0,0.0,0.0,0.0,0.0,0.0,0.0,0.0,0.0,0.0,0.0,0.0,0.0,0.0,0.0,0.0,0.0,0.0,0.0,0.0,0.0,0.0,0.0,0.0,0.0,0.0,0.0,0.0,0.0,0.0,0.0,0.0,0.0,0.0,0.0,0.0,0.0,0.0,0.0,0.0,0.0,0.0,0.0,0.0,200,0,0,4.498,30.6,0,0,60,0.69,1.44,1.92,79.0,1337.58,11.0,196.966569,11.0,6.0,19.282,3129.0,0.0,0.0,0.0,0.0,0.0,0.0,0.0,0.0,0.0,0.0,40.3
37,0.0,2.631430994825468,0.0,0.0,0.0,0.0,0.0,0,0,0,0,0,0,0,0,0,0,0,1,25,0,0.0,0.0,97.36856900517455,0.0,0.0,0.0,0.0,0.0,0.0,0.0,0.0,0.0,0.0,0.0,0.0,0.0,0.0,0.0,0.0,0.0,0.0,0.0,0.0,0.0,0.0,0.0,0.0,0.0,0.0,0.0,0.0,0.0,0.0,0.0,0.0,0.0,0.0,0.0,0.0,0.0,0.0,0.0,0.0,0.0,0.0,0.0,0.0,0.0,0.0,0.0,230,0,0,4.498,30.6,0,0,60,2,1.44,1.92,79.0,1337.58,11.0,196.966569,11.0,6.0,19.282,3129.0,0.0,0.0,0.0,0.0,0.0,0.0,0.0,0.0,0.0,0.0,91.2
38,0.0,2.631430994825468,0.0,0.0,0.0,0.0,0.0,0,0,0,0,0,0,0,0,0,0,0,1,25,0,0.0,0.0,97.36856900517455,0.0,0.0,0.0,0.0,0.0,0.0,0.0,0.0,0.0,0.0,0.0,0.0,0.0,0.0,0.0,0.0,0.0,0.0,0.0,0.0,0.0,0.0,0.0,0.0,0.0,0.0,0.0,0.0,0.0,0.0,0.0,0.0,0.0,0.0,0.0,0.0,0.0,0.0,0.0,0.0,0.0,0.0,0.0,0.0,0.0,0.0,0.0,230,0,0,4.498,30.6,0,0,60,1.04,1.44,1.92,79.0,1337.58,11.0,196.966569,11.0,6.0,19.282,3129.0,0.0,0.0,0.0,0.0,0.0,0.0,0.0,0.0,0.0,0.0,82.2
39,0.0,2.631430994825468,0.0,0.0,0.0,0.0,0.0,0,0,0,0,0,0,0,0,0,0,0,1,25,0,0.0,0.0,97.36856900517455,0.0,0.0,0.0,0.0,0.0,0.0,0.0,0.0,0.0,0.0,0.0,0.0,0.0,0.0,0.0,0.0,0.0,0.0,0.0,0.0,0.0,0.0,0.0,0.0,0.0,0.0,0.0,0.0,0.0,0.0,0.0,0.0,0.0,0.0,0.0,0.0,0.0,0.0,0.0,0.0,0.0,0.0,0.0,0.0,0.0,0.0,0.0,230,0,0,4.498,30.6,0,0,60,0.69,1.44,1.92,79.0,1337.58,11.0,196.966569,11.0,6.0,19.282,3129.0,0.0,0.0,0.0,0.0,0.0,0.0,0.0,0.0,0.0,0.0,75.8
40,0.0,2.631430994825468,0.0,0.0,0.0,0.0,0.0,0,0,0,0,0,0,0,0,0,0,0,1,25,0,0.0,0.0,97.36856900517455,0.0,0.0,0.0,0.0,0.0,0.0,0.0,0.0,0.0,0.0,0.0,0.0,0.0,0.0,0.0,0.0,0.0,0.0,0.0,0.0,0.0,0.0,0.0,0.0,0.0,0.0,0.0,0.0,0.0,0.0,0.0,0.0,0.0,0.0,0.0,0.0,0.0,0.0,0.0,0.0,0.0,0.0,0.0,0.0,0.0,0.0,0.0,260,0,0,4.498,30.6,0,0,60,2,1.44,1.92,79.0,1337.58,11.0,196.966569,11.0,6.0,19.282,3129.0,0.0,0.0,0.0,0.0,0.0,0.0,0.0,0.0,0.0,0.0,93.4
41,0.0,2.631430994825468,0.0,0.0,0.0,0.0,0.0,0,0,0,0,0,0,0,0,0,0,0,1,25,0,0.0,0.0,97.36856900517455,0.0,0.0,0.0,0.0,0.0,0.0,0.0,0.0,0.0,0.0,0.0,0.0,0.0,0.0,0.0,0.0,0.0,0.0,0.0,0.0,0.0,0.0,0.0,0.0,0.0,0.0,0.0,0.0,0.0,0.0,0.0,0.0,0.0,0.0,0.0,0.0,0.0,0.0,0.0,0.0,0.0,0.0,0.0,0.0,0.0,0.0,0.0,260,0,0,4.498,30.6,0,0,60,1.04,1.44,1.92,79.0,1337.58,11.0,196.966569,11.0,6.0,19.282,3129.0,0.0,0.0,0.0,0.0,0.0,0.0,0.0,0.0,0.0,0.0,90.2
42,0.0,2.631430994825468,0.0,0.0,0.0,0.0,0.0,0,0,0,0,0,0,0,0,0,0,0,1,25,0,0.0,0.0,97.36856900517455,0.0,0.0,0.0,0.0,0.0,0.0,0.0,0.0,0.0,0.0,0.0,0.0,0.0,0.0,0.0,0.0,0.0,0.0,0.0,0.0,0.0,0.0,0.0,0.0,0.0,0.0,0.0,0.0,0.0,0.0,0.0,0.0,0.0,0.0,0.0,0.0,0.0,0.0,0.0,0.0,0.0,0.0,0.0,0.0,0.0,0.0,0.0,260,0,0,4.498,30.6,0,0,60,0.69,1.44,1.92,79.0,1337.58,11.0,196.966569,11.0,6.0,19.282,3129.0,0.0,0.0,0.0,0.0,0.0,0.0,0.0,0.0,0.0,0.0,86.4
43,0.0,4.3968560901733795,0.0,0.0,0.0,0.0,0.0,0,0,0,0,0,0,0,0,0,0,0,1,25,0,0.0,0.0,95.60314390982661,0.0,0.0,0.0,0.0,0.0,0.0,0.0,0.0,0.0,0.0,0.0,0.0,0.0,0.0,0.0,0.0,0.0,0.0,0.0,0.0,0.0,0.0,0.0,0.0,0.0,0.0,0.0,0.0,0.0,0.0,0.0,0.0,0.0,0.0,0.0,0.0,0.0,0.0,0.0,0.0,0.0,0.0,0.0,0.0,0.0,0.0,0.0,200,0,0,4.498,30.6,0,0,60,2,1.44,1.92,79.0,1337.58,11.0,196.966569,11.0,6.0,19.282,3129.0,0.0,0.0,0.0,0.0,0.0,0.0,0.0,0.0,0.0,0.0,71.3
44,0.0,4.3968560901733795,0.0,0.0,0.0,0.0,0.0,0,0,0,0,0,0,0,0,0,0,0,1,25,0,0.0,0.0,95.60314390982661,0.0,0.0,0.0,0.0,0.0,0.0,0.0,0.0,0.0,0.0,0.0,0.0,0.0,0.0,0.0,0.0,0.0,0.0,0.0,0.0,0.0,0.0,0.0,0.0,0.0,0.0,0.0,0.0,0.0,0.0,0.0,0.0,0.0,0.0,0.0,0.0,0.0,0.0,0.0,0.0,0.0,0.0,0.0,0.0,0.0,0.0,0.0,200,0,0,4.498,30.6,0,0,60,1.04,1.44,1.92,79.0,1337.58,11.0,196.966569,11.0,6.0,19.282,3129.0,0.0,0.0,0.0,0.0,0.0,0.0,0.0,0.0,0.0,0.0,59.2
45,0.0,4.3968560901733795,0.0,0.0,0.0,0.0,0.0,0,0,0,0,0,0,0,0,0,0,0,1,25,0,0.0,0.0,95.60314390982661,0.0,0.0,0.0,0.0,0.0,0.0,0.0,0.0,0.0,0.0,0.0,0.0,0.0,0.0,0.0,0.0,0.0,0.0,0.0,0.0,0.0,0.0,0.0,0.0,0.0,0.0,0.0,0.0,0.0,0.0,0.0,0.0,0.0,0.0,0.0,0.0,0.0,0.0,0.0,0.0,0.0,0.0,0.0,0.0,0.0,0.0,0.0,200,0,0,4.498,30.6,0,0,60,0.69,1.44,1.92,79.0,1337.58,11.0,196.966569,11.0,6.0,19.282,3129.0,0.0,0.0,0.0,0.0,0.0,0.0,0.0,0.0,0.0,0.0,45.9
46,0.0,4.3968560901733795,0.0,0.0,0.0,0.0,0.0,0,0,0,0,0,0,0,0,0,0,0,1,25,0,0.0,0.0,95.60314390982661,0.0,0.0,0.0,0.0,0.0,0.0,0.0,0.0,0.0,0.0,0.0,0.0,0.0,0.0,0.0,0.0,0.0,0.0,0.0,0.0,0.0,0.0,0.0,0.0,0.0,0.0,0.0,0.0,0.0,0.0,0.0,0.0,0.0,0.0,0.0,0.0,0.0,0.0,0.0,0.0,0.0,0.0,0.0,0.0,0.0,0.0,0.0,230,0,0,4.498,30.6,0,0,60,2,1.44,1.92,79.0,1337.58,11.0,196.966569,11.0,6.0,19.282,3129.0,0.0,0.0,0.0,0.0,0.0,0.0,0.0,0.0,0.0,0.0,87.3
47,0.0,4.3968560901733795,0.0,0.0,0.0,0.0,0.0,0,0,0,0,0,0,0,0,0,0,0,1,25,0,0.0,0.0,95.60314390982661,0.0,0.0,0.0,0.0,0.0,0.0,0.0,0.0,0.0,0.0,0.0,0.0,0.0,0.0,0.0,0.0,0.0,0.0,0.0,0.0,0.0,0.0,0.0,0.0,0.0,0.0,0.0,0.0,0.0,0.0,0.0,0.0,0.0,0.0,0.0,0.0,0.0,0.0,0.0,0.0,0.0,0.0,0.0,0.0,0.0,0.0,0.0,230,0,0,4.498,30.6,0,0,60,1.04,1.44,1.92,79.0,1337.58,11.0,196.966569,11.0,6.0,19.282,3129.0,0.0,0.0,0.0,0.0,0.0,0.0,0.0,0.0,0.0,0.0,81.8
48,0.0,4.3968560901733795,0.0,0.0,0.0,0.0,0.0,0,0,0,0,0,0,0,0,0,0,0,1,25,0,0.0,0.0,95.60314390982661,0.0,0.0,0.0,0.0,0.0,0.0,0.0,0.0,0.0,0.0,0.0,0.0,0.0,0.0,0.0,0.0,0.0,0.0,0.0,0.0,0.0,0.0,0.0,0.0,0.0,0.0,0.0,0.0,0.0,0.0,0.0,0.0,0.0,0.0,0.0,0.0,0.0,0.0,0.0,0.0,0.0,0.0,0.0,0.0,0.0,0.0,0.0,230,0,0,4.498,30.6,0,0,60,0.69,1.44,1.92,79.0,1337.58,11.0,196.966569,11.0,6.0,19.282,3129.0,0.0,0.0,0.0,0.0,0.0,0.0,0.0,0.0,0.0,0.0,74.6
49,0.0,4.3968560901733795,0.0,0.0,0.0,0.0,0.0,0,0,0,0,0,0,0,0,0,0,0,1,25,0,0.0,0.0,95.60314390982661,0.0,0.0,0.0,0.0,0.0,0.0,0.0,0.0,0.0,0.0,0.0,0.0,0.0,0.0,0.0,0.0,0.0,0.0,0.0,0.0,0.0,0.0,0.0,0.0,0.0,0.0,0.0,0.0,0.0,0.0,0.0,0.0,0.0,0.0,0.0,0.0,0.0,0.0,0.0,0.0,0.0,0.0,0.0,0.0,0.0,0.0,0.0,260,0,0,4.498,30.6,0,0,60,2,1.44,1.92,79.0,1337.58,11.0,196.966569,11.0,6.0,19.282,3129.0,0.0,0.0,0.0,0.0,0.0,0.0,0.0,0.0,0.0,0.0,92.8
50,0.0,4.3968560901733795,0.0,0.0,0.0,0.0,0.0,0,0,0,0,0,0,0,0,0,0,0,1,25,0,0.0,0.0,95.60314390982661,0.0,0.0,0.0,0.0,0.0,0.0,0.0,0.0,0.0,0.0,0.0,0.0,0.0,0.0,0.0,0.0,0.0,0.0,0.0,0.0,0.0,0.0,0.0,0.0,0.0,0.0,0.0,0.0,0.0,0.0,0.0,0.0,0.0,0.0,0.0,0.0,0.0,0.0,0.0,0.0,0.0,0.0,0.0,0.0,0.0,0.0,0.0,260,0,0,4.498,30.6,0,0,60,1.04,1.44,1.92,79.0,1337.58,11.0,196.966569,11.0,6.0,19.282,3129.0,0.0,0.0,0.0,0.0,0.0,0.0,0.0,0.0,0.0,0.0,92.2
51,0.0,4.3968560901733795,0.0,0.0,0.0,0.0,0.0,0,0,0,0,0,0,0,0,0,0,0,1,25,0,0.0,0.0,95.60314390982661,0.0,0.0,0.0,0.0,0.0,0.0,0.0,0.0,0.0,0.0,0.0,0.0,0.0,0.0,0.0,0.0,0.0,0.0,0.0,0.0,0.0,0.0,0.0,0.0,0.0,0.0,0.0,0.0,0.0,0.0,0.0,0.0,0.0,0.0,0.0,0.0,0.0,0.0,0.0,0.0,0.0,0.0,0.0,0.0,0.0,0.0,0.0,260,0,0,4.498,30.6,0,0,60,0.69,1.44,1.92,79.0,1337.58,11.0,196.966569,11.0,6.0,19.282,3129.0,0.0,0.0,0.0,0.0,0.0,0.0,0.0,0.0,0.0,0.0,91.9
52,0.883295877997047,0.0,0.0,0.0,0.0,0.0,0.0,0,0,0,0,1,0,0,0,0,0,0,0,500,5,0.0,0.0,99.11670412200294,0.0,0.0,0.0,0.0,0.0,0.0,0.0,0.0,0.0,0.0,0.0,0.0,0.0,0.0,0.0,0.0,0.0,0.0,0.0,0.0,0.0,0.0,0.0,0.0,0.0,0.0,0.0,0.0,0.0,0.0,0.0,0.0,0.0,0.0,0.0,0.0,0.0,0.0,0.0,0.0,0.0,0.0,0.0,0.0,0.0,0.0,0.0,120,0,0,4,2.6,0,0,60,2,1.39,1.72,78.0,2045.15,10.0,195.084,10.0,6.0,21.46,4098.0,0.0,0.0,0.0,0.0,0.0,0.0,0.0,0.0,0.0,0.0,1.41
53,0.883295877997047,0.0,0.0,0.0,0.0,0.0,0.0,0,0,0,0,1,0,0,0,0,0,0,0,500,5,0.0,0.0,99.11670412200294,0.0,0.0,0.0,0.0,0.0,0.0,0.0,0.0,0.0,0.0,0.0,0.0,0.0,0.0,0.0,0.0,0.0,0.0,0.0,0.0,0.0,0.0,0.0,0.0,0.0,0.0,0.0,0.0,0.0,0.0,0.0,0.0,0.0,0.0,0.0,0.0,0.0,0.0,0.0,0.0,0.0,0.0,0.0,0.0,0.0,0.0,0.0,160,0,0,4,2.6,0,0,60,2,1.39,1.72,78.0,2045.15,10.0,195.084,10.0,6.0,21.46,4098.0,0.0,0.0,0.0,0.0,0.0,0.0,0.0,0.0,0.0,0.0,0.282
54,0.883295877997047,0.0,0.0,0.0,0.0,0.0,0.0,0,0,0,0,1,0,0,0,0,0,0,0,500,5,0.0,0.0,99.11670412200294,0.0,0.0,0.0,0.0,0.0,0.0,0.0,0.0,0.0,0.0,0.0,0.0,0.0,0.0,0.0,0.0,0.0,0.0,0.0,0.0,0.0,0.0,0.0,0.0,0.0,0.0,0.0,0.0,0.0,0.0,0.0,0.0,0.0,0.0,0.0,0.0,0.0,0.0,0.0,0.0,0.0,0.0,0.0,0.0,0.0,0.0,0.0,200,0,0,4,2.6,0,0,60,2,1.39,1.72,78.0,2045.15,10.0,195.084,10.0,6.0,21.46,4098.0,0.0,0.0,0.0,0.0,0.0,0.0,0.0,0.0,0.0,0.0,1.27
55,0.883295877997047,0.0,0.0,0.0,0.0,0.0,0.0,0,0,0,0,1,0,0,0,0,0,0,0,500,5,0.0,0.0,99.11670412200294,0.0,0.0,0.0,0.0,0.0,0.0,0.0,0.0,0.0,0.0,0.0,0.0,0.0,0.0,0.0,0.0,0.0,0.0,0.0,0.0,0.0,0.0,0.0,0.0,0.0,0.0,0.0,0.0,0.0,0.0,0.0,0.0,0.0,0.0,0.0,0.0,0.0,0.0,0.0,0.0,0.0,0.0,0.0,0.0,0.0,0.0,0.0,240,0,0,4,2.6,0,0,60,2,1.39,1.72,78.0,2045.15,10.0,195.084,10.0,6.0,21.46,4098.0,0.0,0.0,0.0,0.0,0.0,0.0,0.0,0.0,0.0,0.0,5.77
56,0.883295877997047,0.0,0.0,0.0,0.0,0.0,0.0,0,0,0,0,1,0,0,0,0,0,0,0,500,5,0.0,0.0,99.11670412200294,0.0,0.0,0.0,0.0,0.0,0.0,0.0,0.0,0.0,0.0,0.0,0.0,0.0,0.0,0.0,0.0,0.0,0.0,0.0,0.0,0.0,0.0,0.0,0.0,0.0,0.0,0.0,0.0,0.0,0.0,0.0,0.0,0.0,0.0,0.0,0.0,0.0,0.0,0.0,0.0,0.0,0.0,0.0,0.0,0.0,0.0,0.0,280,0,0,4,2.6,0,0,60,2,1.39,1.72,78.0,2045.15,10.0,195.084,10.0,6.0,21.46,4098.0,0.0,0.0,0.0,0.0,0.0,0.0,0.0,0.0,0.0,0.0,14.2
57,0.883295877997047,0.0,0.0,0.0,0.0,0.0,0.0,0,0,0,0,1,0,0,0,0,0,0,0,500,5,0.0,0.0,99.11670412200294,0.0,0.0,0.0,0.0,0.0,0.0,0.0,0.0,0.0,0.0,0.0,0.0,0.0,0.0,0.0,0.0,0.0,0.0,0.0,0.0,0.0,0.0,0.0,0.0,0.0,0.0,0.0,0.0,0.0,0.0,0.0,0.0,0.0,0.0,0.0,0.0,0.0,0.0,0.0,0.0,0.0,0.0,0.0,0.0,0.0,0.0,0.0,320,0,0,4,2.6,0,0,60,2,1.39,1.72,78.0,2045.15,10.0,195.084,10.0,6.0,21.46,4098.0,0.0,0.0,0.0,0.0,0.0,0.0,0.0,0.0,0.0,0.0,17.3
58,0.883295877997047,0.0,0.0,0.0,0.0,0.0,0.0,0,0,0,0,1,0,0,0,0,0,0,0,500,5,0.0,0.0,99.11670412200294,0.0,0.0,0.0,0.0,0.0,0.0,0.0,0.0,0.0,0.0,0.0,0.0,0.0,0.0,0.0,0.0,0.0,0.0,0.0,0.0,0.0,0.0,0.0,0.0,0.0,0.0,0.0,0.0,0.0,0.0,0.0,0.0,0.0,0.0,0.0,0.0,0.0,0.0,0.0,0.0,0.0,0.0,0.0,0.0,0.0,0.0,0.0,360,0,0,4,2.6,0,0,60,2,1.39,1.72,78.0,2045.15,10.0,195.084,10.0,6.0,21.46,4098.0,0.0,0.0,0.0,0.0,0.0,0.0,0.0,0.0,0.0,0.0,18.3
59,0.0,0.8749273686540919,0.0,0.0,0.0,0.0,0.0,0,0,0,0,0,1,0,0,0,0,0,0,400,2,0.0,0.0,99.12507263134592,0.0,0.0,0.0,0.0,0.0,0.0,0.0,0.0,0.0,0.0,0.0,0.0,0.0,0.0,0.0,0.0,0.0,0.0,0.0,0.0,0.0,0.0,0.0,0.0,0.0,0.0,0.0,0.0,0.0,0.0,0.0,0.0,0.0,0.0,0.0,0.0,0.0,0.0,0.0,0.0,0.0,0.0,0.0,0.0,0.0,0.0,0.0,120,0,0,4,2.6,0,0,60,2,1.44,1.92,79.0,1337.58,11.0,196.966569,11.0,6.0,19.282,3129.0,0.0,0.0,0.0,0.0,0.0,0.0,0.0,0.0,0.0,0.0,0.563
60,0.0,0.8749273686540919,0.0,0.0,0.0,0.0,0.0,0,0,0,0,0,1,0,0,0,0,0,0,400,2,0.0,0.0,99.12507263134592,0.0,0.0,0.0,0.0,0.0,0.0,0.0,0.0,0.0,0.0,0.0,0.0,0.0,0.0,0.0,0.0,0.0,0.0,0.0,0.0,0.0,0.0,0.0,0.0,0.0,0.0,0.0,0.0,0.0,0.0,0.0,0.0,0.0,0.0,0.0,0.0,0.0,0.0,0.0,0.0,0.0,0.0,0.0,0.0,0.0,0.0,0.0,160,0,0,4,2.6,0,0,60,2,1.44,1.92,79.0,1337.58,11.0,196.966569,11.0,6.0,19.282,3129.0,0.0,0.0,0.0,0.0,0.0,0.0,0.0,0.0,0.0,0.0,0.282
61,0.0,0.8749273686540919,0.0,0.0,0.0,0.0,0.0,0,0,0,0,0,1,0,0,0,0,0,0,400,2,0.0,0.0,99.12507263134592,0.0,0.0,0.0,0.0,0.0,0.0,0.0,0.0,0.0,0.0,0.0,0.0,0.0,0.0,0.0,0.0,0.0,0.0,0.0,0.0,0.0,0.0,0.0,0.0,0.0,0.0,0.0,0.0,0.0,0.0,0.0,0.0,0.0,0.0,0.0,0.0,0.0,0.0,0.0,0.0,0.0,0.0,0.0,0.0,0.0,0.0,0.0,200,0,0,4,2.6,0,0,60,2,1.44,1.92,79.0,1337.58,11.0,196.966569,11.0,6.0,19.282,3129.0,0.0,0.0,0.0,0.0,0.0,0.0,0.0,0.0,0.0,0.0,0.986
62,0.0,0.8749273686540919,0.0,0.0,0.0,0.0,0.0,0,0,0,0,0,1,0,0,0,0,0,0,400,2,0.0,0.0,99.12507263134592,0.0,0.0,0.0,0.0,0.0,0.0,0.0,0.0,0.0,0.0,0.0,0.0,0.0,0.0,0.0,0.0,0.0,0.0,0.0,0.0,0.0,0.0,0.0,0.0,0.0,0.0,0.0,0.0,0.0,0.0,0.0,0.0,0.0,0.0,0.0,0.0,0.0,0.0,0.0,0.0,0.0,0.0,0.0,0.0,0.0,0.0,0.0,240,0,0,4,2.6,0,0,60,2,1.44,1.92,79.0,1337.58,11.0,196.966569,11.0,6.0,19.282,3129.0,0.0,0.0,0.0,0.0,0.0,0.0,0.0,0.0,0.0,0.0,5.21
63,0.0,0.8749273686540919,0.0,0.0,0.0,0.0,0.0,0,0,0,0,0,1,0,0,0,0,0,0,400,2,0.0,0.0,99.12507263134592,0.0,0.0,0.0,0.0,0.0,0.0,0.0,0.0,0.0,0.0,0.0,0.0,0.0,0.0,0.0,0.0,0.0,0.0,0.0,0.0,0.0,0.0,0.0,0.0,0.0,0.0,0.0,0.0,0.0,0.0,0.0,0.0,0.0,0.0,0.0,0.0,0.0,0.0,0.0,0.0,0.0,0.0,0.0,0.0,0.0,0.0,0.0,280,0,0,4,2.6,0,0,60,2,1.44,1.92,79.0,1337.58,11.0,196.966569,11.0,6.0,19.282,3129.0,0.0,0.0,0.0,0.0,0.0,0.0,0.0,0.0,0.0,0.0,8.31
64,0.0,0.8749273686540919,0.0,0.0,0.0,0.0,0.0,0,0,0,0,0,1,0,0,0,0,0,0,400,2,0.0,0.0,99.12507263134592,0.0,0.0,0.0,0.0,0.0,0.0,0.0,0.0,0.0,0.0,0.0,0.0,0.0,0.0,0.0,0.0,0.0,0.0,0.0,0.0,0.0,0.0,0.0,0.0,0.0,0.0,0.0,0.0,0.0,0.0,0.0,0.0,0.0,0.0,0.0,0.0,0.0,0.0,0.0,0.0,0.0,0.0,0.0,0.0,0.0,0.0,0.0,320,0,0,4,2.6,0,0,60,2,1.44,1.92,79.0,1337.58,11.0,196.966569,11.0,6.0,19.282,3129.0,0.0,0.0,0.0,0.0,0.0,0.0,0.0,0.0,0.0,0.0,9.15
65,0.0,0.8749273686540919,0.0,0.0,0.0,0.0,0.0,0,0,0,0,0,1,0,0,0,0,0,0,400,2,0.0,0.0,99.12507263134592,0.0,0.0,0.0,0.0,0.0,0.0,0.0,0.0,0.0,0.0,0.0,0.0,0.0,0.0,0.0,0.0,0.0,0.0,0.0,0.0,0.0,0.0,0.0,0.0,0.0,0.0,0.0,0.0,0.0,0.0,0.0,0.0,0.0,0.0,0.0,0.0,0.0,0.0,0.0,0.0,0.0,0.0,0.0,0.0,0.0,0.0,0.0,360,0,0,4,2.6,0,0,60,2,1.44,1.92,79.0,1337.58,11.0,196.966569,11.0,6.0,19.282,3129.0,0.0,0.0,0.0,0.0,0.0,0.0,0.0,0.0,0.0,0.0,5.63
66,0.0,2.4460834677098298,0.0,0.0,0.0,0.0,0.0,0,0,0,0,0,0,0,0,0,0,0,1,400,2,0.0,0.0,0.0,0.0,0.0,0.0,0.0,0.0,0.0,0.0,0.0,0.0,0.0,0.0,0.0,0.0,97.55391653229017,0.0,0.0,0.0,0.0,0.0,0.0,0.0,0.0,0.0,0.0,0.0,0.0,0.0,0.0,0.0,0.0,0.0,0.0,0.0,0.0,0.0,0.0,0.0,0.0,0.0,0.0,0.0,0.0,0.0,0.0,0.0,0.0,0.0,120,0,0,4,2.6,0,0,60,2,1.44,1.92,79.0,1337.58,11.0,196.966569,11.0,6.0,19.282,3129.0,0.0,0.0,0.0,0.0,0.0,0.0,0.0,0.0,0.0,0.0,0.282
67,0.0,2.4460834677098298,0.0,0.0,0.0,0.0,0.0,0,0,0,0,0,0,0,0,0,0,0,1,400,2,0.0,0.0,0.0,0.0,0.0,0.0,0.0,0.0,0.0,0.0,0.0,0.0,0.0,0.0,0.0,0.0,97.55391653229017,0.0,0.0,0.0,0.0,0.0,0.0,0.0,0.0,0.0,0.0,0.0,0.0,0.0,0.0,0.0,0.0,0.0,0.0,0.0,0.0,0.0,0.0,0.0,0.0,0.0,0.0,0.0,0.0,0.0,0.0,0.0,0.0,0.0,160,0,0,4,2.6,0,0,60,2,1.44,1.92,79.0,1337.58,11.0,196.966569,11.0,6.0,19.282,3129.0,0.0,0.0,0.0,0.0,0.0,0.0,0.0,0.0,0.0,0.0,0.141
68,0.0,2.4460834677098298,0.0,0.0,0.0,0.0,0.0,0,0,0,0,0,0,0,0,0,0,0,1,400,2,0.0,0.0,0.0,0.0,0.0,0.0,0.0,0.0,0.0,0.0,0.0,0.0,0.0,0.0,0.0,0.0,97.55391653229017,0.0,0.0,0.0,0.0,0.0,0.0,0.0,0.0,0.0,0.0,0.0,0.0,0.0,0.0,0.0,0.0,0.0,0.0,0.0,0.0,0.0,0.0,0.0,0.0,0.0,0.0,0.0,0.0,0.0,0.0,0.0,0.0,0.0,240,0,0,4,2.6,0,0,60,2,1.44,1.92,79.0,1337.58,11.0,196.966569,11.0,6.0,19.282,3129.0,0.0,0.0,0.0,0.0,0.0,0.0,0.0,0.0,0.0,0.0,3.24
69,0.0,2.4460834677098298,0.0,0.0,0.0,0.0,0.0,0,0,0,0,0,0,0,0,0,0,0,1,400,2,0.0,0.0,0.0,0.0,0.0,0.0,0.0,0.0,0.0,0.0,0.0,0.0,0.0,0.0,0.0,0.0,97.55391653229017,0.0,0.0,0.0,0.0,0.0,0.0,0.0,0.0,0.0,0.0,0.0,0.0,0.0,0.0,0.0,0.0,0.0,0.0,0.0,0.0,0.0,0.0,0.0,0.0,0.0,0.0,0.0,0.0,0.0,0.0,0.0,0.0,0.0,280,0,0,4,2.6,0,0,60,2,1.44,1.92,79.0,1337.58,11.0,196.966569,11.0,6.0,19.282,3129.0,0.0,0.0,0.0,0.0,0.0,0.0,0.0,0.0,0.0,0.0,11.4
70,0.0,2.4460834677098298,0.0,0.0,0.0,0.0,0.0,0,0,0,0,0,0,0,0,0,0,0,1,400,2,0.0,0.0,0.0,0.0,0.0,0.0,0.0,0.0,0.0,0.0,0.0,0.0,0.0,0.0,0.0,0.0,97.55391653229017,0.0,0.0,0.0,0.0,0.0,0.0,0.0,0.0,0.0,0.0,0.0,0.0,0.0,0.0,0.0,0.0,0.0,0.0,0.0,0.0,0.0,0.0,0.0,0.0,0.0,0.0,0.0,0.0,0.0,0.0,0.0,0.0,0.0,320,0,0,4,2.6,0,0,60,2,1.44,1.92,79.0,1337.58,11.0,196.966569,11.0,6.0,19.282,3129.0,0.0,0.0,0.0,0.0,0.0,0.0,0.0,0.0,0.0,0.0,33.4
71,0.0,2.4460834677098298,0.0,0.0,0.0,0.0,0.0,0,0,0,0,0,0,0,0,0,0,0,1,400,2,0.0,0.0,0.0,0.0,0.0,0.0,0.0,0.0,0.0,0.0,0.0,0.0,0.0,0.0,0.0,0.0,97.55391653229017,0.0,0.0,0.0,0.0,0.0,0.0,0.0,0.0,0.0,0.0,0.0,0.0,0.0,0.0,0.0,0.0,0.0,0.0,0.0,0.0,0.0,0.0,0.0,0.0,0.0,0.0,0.0,0.0,0.0,0.0,0.0,0.0,0.0,360,0,0,4,2.6,0,0,60,2,1.44,1.92,79.0,1337.58,11.0,196.966569,11.0,6.0,19.282,3129.0,0.0,0.0,0.0,0.0,0.0,0.0,0.0,0.0,0.0,0.0,25.2
73,0.0,2.4460834677098298,0.0,0.0,0.0,0.0,0.0,0,0,0,0,0,1,0,0,0,0,0,0,25,0,0.0,0.0,0.0,0.0,0.0,0.0,0.0,0.0,0.0,0.0,0.0,0.0,0.0,0.0,0.0,0.0,97.55391653229017,0.0,0.0,0.0,0.0,0.0,0.0,0.0,0.0,0.0,0.0,0.0,0.0,0.0,0.0,0.0,0.0,0.0,0.0,0.0,0.0,0.0,0.0,0.0,0.0,0.0,0.0,0.0,0.0,0.0,0.0,0.0,0.0,0.0,240,0,0,4,2.6,0,0,60,2,1.44,1.92,79.0,1337.58,11.0,196.966569,11.0,6.0,19.282,3129.0,0.0,0.0,0.0,0.0,0.0,0.0,0.0,0.0,0.0,0.0,0.141
74,0.0,2.4460834677098298,0.0,0.0,0.0,0.0,0.0,0,0,0,0,0,1,0,0,0,0,0,0,25,0,0.0,0.0,0.0,0.0,0.0,0.0,0.0,0.0,0.0,0.0,0.0,0.0,0.0,0.0,0.0,0.0,97.55391653229017,0.0,0.0,0.0,0.0,0.0,0.0,0.0,0.0,0.0,0.0,0.0,0.0,0.0,0.0,0.0,0.0,0.0,0.0,0.0,0.0,0.0,0.0,0.0,0.0,0.0,0.0,0.0,0.0,0.0,0.0,0.0,0.0,0.0,280,0,0,4,2.6,0,0,60,2,1.44,1.92,79.0,1337.58,11.0,196.966569,11.0,6.0,19.282,3129.0,0.0,0.0,0.0,0.0,0.0,0.0,0.0,0.0,0.0,0.0,2.39
75,0.0,2.4460834677098298,0.0,0.0,0.0,0.0,0.0,0,0,0,0,0,1,0,0,0,0,0,0,25,0,0.0,0.0,0.0,0.0,0.0,0.0,0.0,0.0,0.0,0.0,0.0,0.0,0.0,0.0,0.0,0.0,97.55391653229017,0.0,0.0,0.0,0.0,0.0,0.0,0.0,0.0,0.0,0.0,0.0,0.0,0.0,0.0,0.0,0.0,0.0,0.0,0.0,0.0,0.0,0.0,0.0,0.0,0.0,0.0,0.0,0.0,0.0,0.0,0.0,0.0,0.0,320,0,0,4,2.6,0,0,60,2,1.44,1.92,79.0,1337.58,11.0,196.966569,11.0,6.0,19.282,3129.0,0.0,0.0,0.0,0.0,0.0,0.0,0.0,0.0,0.0,0.0,10.1
76,0.0,2.4460834677098298,0.0,0.0,0.0,0.0,0.0,0,0,0,0,0,1,0,0,0,0,0,0,25,0,0.0,0.0,0.0,0.0,0.0,0.0,0.0,0.0,0.0,0.0,0.0,0.0,0.0,0.0,0.0,0.0,97.55391653229017,0.0,0.0,0.0,0.0,0.0,0.0,0.0,0.0,0.0,0.0,0.0,0.0,0.0,0.0,0.0,0.0,0.0,0.0,0.0,0.0,0.0,0.0,0.0,0.0,0.0,0.0,0.0,0.0,0.0,0.0,0.0,0.0,0.0,361,0,0,4,2.6,0,0,60,2,1.44,1.92,79.0,1337.58,11.0,196.966569,11.0,6.0,19.282,3129.0,0.0,0.0,0.0,0.0,0.0,0.0,0.0,0.0,0.0,0.0,22.7
77,0.883295877997047,0.0,0.0,0.0,0.0,0.0,0.0,0,0,0,0,1,0,0,0,0,0,0,0,500,5,0.0,0.0,99.11670412200294,0.0,0.0,0.0,0.0,0.0,0.0,0.0,0.0,0.0,0.0,0.0,0.0,0.0,0.0,0.0,0.0,0.0,0.0,0.0,0.0,0.0,0.0,0.0,0.0,0.0,0.0,0.0,0.0,0.0,0.0,0.0,0.0,0.0,0.0,0.0,0.0,0.0,0.0,0.0,0.0,0.0,0.0,0.0,0.0,0.0,0.0,0.0,120,0,0,4,20,0,0,60,2,1.39,1.72,78.0,2045.15,10.0,195.084,10.0,6.0,21.46,4098.0,0.0,0.0,0.0,0.0,0.0,0.0,0.0,0.0,0.0,0.0,0.223
78,0.883295877997047,0.0,0.0,0.0,0.0,0.0,0.0,0,0,0,0,1,0,0,0,0,0,0,0,500,5,0.0,0.0,99.11670412200294,0.0,0.0,0.0,0.0,0.0,0.0,0.0,0.0,0.0,0.0,0.0,0.0,0.0,0.0,0.0,0.0,0.0,0.0,0.0,0.0,0.0,0.0,0.0,0.0,0.0,0.0,0.0,0.0,0.0,0.0,0.0,0.0,0.0,0.0,0.0,0.0,0.0,0.0,0.0,0.0,0.0,0.0,0.0,0.0,0.0,0.0,0.0,160,0,0,4,20,0,0,60,2,1.39,1.72,78.0,2045.15,10.0,195.084,10.0,6.0,21.46,4098.0,0.0,0.0,0.0,0.0,0.0,0.0,0.0,0.0,0.0,0.0,0.467
80,0.883295877997047,0.0,0.0,0.0,0.0,0.0,0.0,0,0,0,0,1,0,0,0,0,0,0,0,500,5,0.0,0.0,99.11670412200294,0.0,0.0,0.0,0.0,0.0,0.0,0.0,0.0,0.0,0.0,0.0,0.0,0.0,0.0,0.0,0.0,0.0,0.0,0.0,0.0,0.0,0.0,0.0,0.0,0.0,0.0,0.0,0.0,0.0,0.0,0.0,0.0,0.0,0.0,0.0,0.0,0.0,0.0,0.0,0.0,0.0,0.0,0.0,0.0,0.0,0.0,0.0,240,0,0,4,20,0,0,60,2,1.39,1.72,78.0,2045.15,10.0,195.084,10.0,6.0,21.46,4098.0,0.0,0.0,0.0,0.0,0.0,0.0,0.0,0.0,0.0,0.0,14.3
81,0.883295877997047,0.0,0.0,0.0,0.0,0.0,0.0,0,0,0,0,1,0,0,0,0,0,0,0,500,5,0.0,0.0,99.11670412200294,0.0,0.0,0.0,0.0,0.0,0.0,0.0,0.0,0.0,0.0,0.0,0.0,0.0,0.0,0.0,0.0,0.0,0.0,0.0,0.0,0.0,0.0,0.0,0.0,0.0,0.0,0.0,0.0,0.0,0.0,0.0,0.0,0.0,0.0,0.0,0.0,0.0,0.0,0.0,0.0,0.0,0.0,0.0,0.0,0.0,0.0,0.0,280,0,0,4,20,0,0,60,2,1.39,1.72,78.0,2045.15,10.0,195.084,10.0,6.0,21.46,4098.0,0.0,0.0,0.0,0.0,0.0,0.0,0.0,0.0,0.0,0.0,41.4
82,0.883295877997047,0.0,0.0,0.0,0.0,0.0,0.0,0,0,0,0,1,0,0,0,0,0,0,0,500,5,0.0,0.0,99.11670412200294,0.0,0.0,0.0,0.0,0.0,0.0,0.0,0.0,0.0,0.0,0.0,0.0,0.0,0.0,0.0,0.0,0.0,0.0,0.0,0.0,0.0,0.0,0.0,0.0,0.0,0.0,0.0,0.0,0.0,0.0,0.0,0.0,0.0,0.0,0.0,0.0,0.0,0.0,0.0,0.0,0.0,0.0,0.0,0.0,0.0,0.0,0.0,320,0,0,4,20,0,0,60,2,1.39,1.72,78.0,2045.15,10.0,195.084,10.0,6.0,21.46,4098.0,0.0,0.0,0.0,0.0,0.0,0.0,0.0,0.0,0.0,0.0,77.5
83,0.883295877997047,0.0,0.0,0.0,0.0,0.0,0.0,0,0,0,0,1,0,0,0,0,0,0,0,500,5,0.0,0.0,99.11670412200294,0.0,0.0,0.0,0.0,0.0,0.0,0.0,0.0,0.0,0.0,0.0,0.0,0.0,0.0,0.0,0.0,0.0,0.0,0.0,0.0,0.0,0.0,0.0,0.0,0.0,0.0,0.0,0.0,0.0,0.0,0.0,0.0,0.0,0.0,0.0,0.0,0.0,0.0,0.0,0.0,0.0,0.0,0.0,0.0,0.0,0.0,0.0,360,0,0,4,20,0,0,60,2,1.39,1.72,78.0,2045.15,10.0,195.084,10.0,6.0,21.46,4098.0,0.0,0.0,0.0,0.0,0.0,0.0,0.0,0.0,0.0,0.0,85.5
84,0.883295877997047,0.0,0.0,0.0,0.0,0.0,0.0,0,0,0,0,1,0,0,0,0,0,0,0,500,5,0.0,0.0,99.11670412200294,0.0,0.0,0.0,0.0,0.0,0.0,0.0,0.0,0.0,0.0,0.0,0.0,0.0,0.0,0.0,0.0,0.0,0.0,0.0,0.0,0.0,0.0,0.0,0.0,0.0,0.0,0.0,0.0,0.0,0.0,0.0,0.0,0.0,0.0,0.0,0.0,0.0,0.0,0.0,0.0,0.0,0.0,0.0,0.0,0.0,0.0,0.0,100,0,0,0.5,2.6,0,0,60,2,1.39,1.72,78.0,2045.15,10.0,195.084,10.0,6.0,21.46,4098.0,0.0,0.0,0.0,0.0,0.0,0.0,0.0,0.0,0.0,0.0,0.832
85,0.883295877997047,0.0,0.0,0.0,0.0,0.0,0.0,0,0,0,0,1,0,0,0,0,0,0,0,500,5,0.0,0.0,99.11670412200294,0.0,0.0,0.0,0.0,0.0,0.0,0.0,0.0,0.0,0.0,0.0,0.0,0.0,0.0,0.0,0.0,0.0,0.0,0.0,0.0,0.0,0.0,0.0,0.0,0.0,0.0,0.0,0.0,0.0,0.0,0.0,0.0,0.0,0.0,0.0,0.0,0.0,0.0,0.0,0.0,0.0,0.0,0.0,0.0,0.0,0.0,0.0,150,0,0,0.5,2.6,0,0,60,2,1.39,1.72,78.0,2045.15,10.0,195.084,10.0,6.0,21.46,4098.0,0.0,0.0,0.0,0.0,0.0,0.0,0.0,0.0,0.0,0.0,1.12
86,0.883295877997047,0.0,0.0,0.0,0.0,0.0,0.0,0,0,0,0,1,0,0,0,0,0,0,0,500,5,0.0,0.0,99.11670412200294,0.0,0.0,0.0,0.0,0.0,0.0,0.0,0.0,0.0,0.0,0.0,0.0,0.0,0.0,0.0,0.0,0.0,0.0,0.0,0.0,0.0,0.0,0.0,0.0,0.0,0.0,0.0,0.0,0.0,0.0,0.0,0.0,0.0,0.0,0.0,0.0,0.0,0.0,0.0,0.0,0.0,0.0,0.0,0.0,0.0,0.0,0.0,200,0,0,0.5,2.6,0,0,60,2,1.39,1.72,78.0,2045.15,10.0,195.084,10.0,6.0,21.46,4098.0,0.0,0.0,0.0,0.0,0.0,0.0,0.0,0.0,0.0,0.0,5.82
87,0.883295877997047,0.0,0.0,0.0,0.0,0.0,0.0,0,0,0,0,1,0,0,0,0,0,0,0,500,5,0.0,0.0,99.11670412200294,0.0,0.0,0.0,0.0,0.0,0.0,0.0,0.0,0.0,0.0,0.0,0.0,0.0,0.0,0.0,0.0,0.0,0.0,0.0,0.0,0.0,0.0,0.0,0.0,0.0,0.0,0.0,0.0,0.0,0.0,0.0,0.0,0.0,0.0,0.0,0.0,0.0,0.0,0.0,0.0,0.0,0.0,0.0,0.0,0.0,0.0,0.0,250,0,0,0.5,2.6,0,0,60,2,1.39,1.72,78.0,2045.15,10.0,195.084,10.0,6.0,21.46,4098.0,0.0,0.0,0.0,0.0,0.0,0.0,0.0,0.0,0.0,0.0,14.2
88,0.883295877997047,0.0,0.0,0.0,0.0,0.0,0.0,0,0,0,0,1,0,0,0,0,0,0,0,500,5,0.0,0.0,99.11670412200294,0.0,0.0,0.0,0.0,0.0,0.0,0.0,0.0,0.0,0.0,0.0,0.0,0.0,0.0,0.0,0.0,0.0,0.0,0.0,0.0,0.0,0.0,0.0,0.0,0.0,0.0,0.0,0.0,0.0,0.0,0.0,0.0,0.0,0.0,0.0,0.0,0.0,0.0,0.0,0.0,0.0,0.0,0.0,0.0,0.0,0.0,0.0,300,0,0,0.5,2.6,0,0,60,2,1.39,1.72,78.0,2045.15,10.0,195.084,10.0,6.0,21.46,4098.0,0.0,0.0,0.0,0.0,0.0,0.0,0.0,0.0,0.0,0.0,17.7
89,0.883295877997047,0.0,0.0,0.0,0.0,0.0,0.0,0,0,0,0,1,0,0,0,0,0,0,0,500,5,0.0,0.0,99.11670412200294,0.0,0.0,0.0,0.0,0.0,0.0,0.0,0.0,0.0,0.0,0.0,0.0,0.0,0.0,0.0,0.0,0.0,0.0,0.0,0.0,0.0,0.0,0.0,0.0,0.0,0.0,0.0,0.0,0.0,0.0,0.0,0.0,0.0,0.0,0.0,0.0,0.0,0.0,0.0,0.0,0.0,0.0,0.0,0.0,0.0,0.0,0.0,360,0,0,0.5,2.6,0,0,60,2,1.39,1.72,78.0,2045.15,10.0,195.084,10.0,6.0,21.46,4098.0,0.0,0.0,0.0,0.0,0.0,0.0,0.0,0.0,0.0,0.0,18.3
90,0.883295877997047,0.0,0.0,0.0,0.0,0.0,0.0,0,0,0,0,1,0,0,0,0,0,0,0,500,5,0.0,0.0,99.11670412200294,0.0,0.0,0.0,0.0,0.0,0.0,0.0,0.0,0.0,0.0,0.0,0.0,0.0,0.0,0.0,0.0,0.0,0.0,0.0,0.0,0.0,0.0,0.0,0.0,0.0,0.0,0.0,0.0,0.0,0.0,0.0,0.0,0.0,0.0,0.0,0.0,0.0,0.0,0.0,0.0,0.0,0.0,0.0,0.0,0.0,0.0,0.0,100,0,0,1,2.6,0,0,60,2,1.39,1.72,78.0,2045.15,10.0,195.084,10.0,6.0,21.46,4098.0,0.0,0.0,0.0,0.0,0.0,0.0,0.0,0.0,0.0,0.0,5.08
91,0.883295877997047,0.0,0.0,0.0,0.0,0.0,0.0,0,0,0,0,1,0,0,0,0,0,0,0,500,5,0.0,0.0,99.11670412200294,0.0,0.0,0.0,0.0,0.0,0.0,0.0,0.0,0.0,0.0,0.0,0.0,0.0,0.0,0.0,0.0,0.0,0.0,0.0,0.0,0.0,0.0,0.0,0.0,0.0,0.0,0.0,0.0,0.0,0.0,0.0,0.0,0.0,0.0,0.0,0.0,0.0,0.0,0.0,0.0,0.0,0.0,0.0,0.0,0.0,0.0,0.0,150,0,0,1,2.6,0,0,60,2,1.39,1.72,78.0,2045.15,10.0,195.084,10.0,6.0,21.46,4098.0,0.0,0.0,0.0,0.0,0.0,0.0,0.0,0.0,0.0,0.0,3.46
92,0.883295877997047,0.0,0.0,0.0,0.0,0.0,0.0,0,0,0,0,1,0,0,0,0,0,0,0,500,5,0.0,0.0,99.11670412200294,0.0,0.0,0.0,0.0,0.0,0.0,0.0,0.0,0.0,0.0,0.0,0.0,0.0,0.0,0.0,0.0,0.0,0.0,0.0,0.0,0.0,0.0,0.0,0.0,0.0,0.0,0.0,0.0,0.0,0.0,0.0,0.0,0.0,0.0,0.0,0.0,0.0,0.0,0.0,0.0,0.0,0.0,0.0,0.0,0.0,0.0,0.0,200,0,0,1,2.6,0,0,60,2,1.39,1.72,78.0,2045.15,10.0,195.084,10.0,6.0,21.46,4098.0,0.0,0.0,0.0,0.0,0.0,0.0,0.0,0.0,0.0,0.0,15.4
93,0.883295877997047,0.0,0.0,0.0,0.0,0.0,0.0,0,0,0,0,1,0,0,0,0,0,0,0,500,5,0.0,0.0,99.11670412200294,0.0,0.0,0.0,0.0,0.0,0.0,0.0,0.0,0.0,0.0,0.0,0.0,0.0,0.0,0.0,0.0,0.0,0.0,0.0,0.0,0.0,0.0,0.0,0.0,0.0,0.0,0.0,0.0,0.0,0.0,0.0,0.0,0.0,0.0,0.0,0.0,0.0,0.0,0.0,0.0,0.0,0.0,0.0,0.0,0.0,0.0,0.0,250,0,0,1,2.6,0,0,60,2,1.39,1.72,78.0,2045.15,10.0,195.084,10.0,6.0,21.46,4098.0,0.0,0.0,0.0,0.0,0.0,0.0,0.0,0.0,0.0,0.0,60.4
94,0.883295877997047,0.0,0.0,0.0,0.0,0.0,0.0,0,0,0,0,1,0,0,0,0,0,0,0,500,5,0.0,0.0,99.11670412200294,0.0,0.0,0.0,0.0,0.0,0.0,0.0,0.0,0.0,0.0,0.0,0.0,0.0,0.0,0.0,0.0,0.0,0.0,0.0,0.0,0.0,0.0,0.0,0.0,0.0,0.0,0.0,0.0,0.0,0.0,0.0,0.0,0.0,0.0,0.0,0.0,0.0,0.0,0.0,0.0,0.0,0.0,0.0,0.0,0.0,0.0,0.0,300,0,0,1,2.6,0,0,60,2,1.39,1.72,78.0,2045.15,10.0,195.084,10.0,6.0,21.46,4098.0,0.0,0.0,0.0,0.0,0.0,0.0,0.0,0.0,0.0,0.0,89.4
95,0.883295877997047,0.0,0.0,0.0,0.0,0.0,0.0,0,0,0,0,1,0,0,0,0,0,0,0,500,5,0.0,0.0,99.11670412200294,0.0,0.0,0.0,0.0,0.0,0.0,0.0,0.0,0.0,0.0,0.0,0.0,0.0,0.0,0.0,0.0,0.0,0.0,0.0,0.0,0.0,0.0,0.0,0.0,0.0,0.0,0.0,0.0,0.0,0.0,0.0,0.0,0.0,0.0,0.0,0.0,0.0,0.0,0.0,0.0,0.0,0.0,0.0,0.0,0.0,0.0,0.0,100,0,0,2,2.6,0,0,60,2,1.39,1.72,78.0,2045.15,10.0,195.084,10.0,6.0,21.46,4098.0,0.0,0.0,0.0,0.0,0.0,0.0,0.0,0.0,0.0,0.0,0.813
